Repository: ekemran9-pixel/mechanical-handbook

# Mechanical Handbook · মেকানিক্যাল হ্যান্ডবুক

Static site (English + বাংলা), live at https://ekemran9-pixel.github.io/foreman-handbook/ (GitHub Pages; every push to `main` publishes automatically)

## আপডেট করার নিয়ম

- যেকোনো HTML/CSS/JS ফাইল বদলে `main` ব্রাঞ্চে push করুন, GitHub Pages ১–২ মিনিটে নিজে থেকে সাইট আপডেট করবে। কোনো build সার্ভার লাগে না।
- ইংরেজি পাতা রুটে, বাংলা পাতা `bn/` ফোল্ডারে।
- ক্যালকুলেটর: হিসাব `assets/tools.js` (EN) ও `assets/tools-bn.js` (BN); ছবি/অ্যানিমেশন ও পাতার UI `assets/tools-ui.js` (দুই ভাষাতেই একই); স্টাইল `assets/style.css`।
- নতুন ক্যালকুলেটরে ছবি দিতে `tools-ui.js` এর `VIZ` এ ক্যালকুলেটরের `id` নামে একটা ফাংশন যোগ করুন।
- **যেকোনো পরিবর্তনের পর** চালান: `python3 scripts/update.py` — এটা নিজে থেকে ভার্সন নম্বর বাড়ায়, অফলাইন কপির তালিকা (`sw.js`), `sitemap.xml` ও WhatsApp/Facebook শেয়ার-প্রিভিউ ঠিক করে। তারপর commit ও push।
- সাইটের ঠিকানা বদলালে (যেমন নিজের ডোমেইন নিলে) `scripts/update.py`-এর শুরুতে `SITE` বদলে স্ক্রিপ্টটা একবার চালান।
- নিচের ডেভেলপার তথ্য প্রতিটা পাতার `<p class="dev">` লাইনে।
- বিষয়ের পাতার ছবি: `assets/figs.js`। নতুন পাতায় ছবি দিতে সেখানে পাতার পথ (যেমন `"rotary/gearboxes"`) নামে একটা ফাংশন যোগ করুন এবং সেই পাতার (ইংরেজি ও `bn/`) `search.js`-এর আগে `figs.js` স্ক্রিপ্ট লাইনটা দিন।

## সব সাইটের লিংক

সব সাইটের লিংক ও আপডেটের ইতিহাস এই Google Sheet-এ রাখা হয়: https://docs.google.com/spreadsheets/d/1Cou0UVFgeoXPAcPovWf_OsRJtxt80I92h2XGK97Ra0w/edit
প্রতিবার সাইট আপডেট হলে "আপডেটের ইতিহাস" ট্যাবে উপরে একটা নতুন সারি যোগ করুন, আর লিংক বদলালে "সাইট ও লিংক" ট্যাব ঠিক করুন।

File: guides-src/fabrication/src/m07-weld.html
<section class="mod" id="m-weld" data-title="ওয়েল্ডিং ও জয়েন্ট" hidden>
<div class="sheet"><div class="t">
  <span class="eb">DWG FAB-07 · ওয়েল্ডিং ও ধাতু</span>
  <h1>ওয়েল্ডিং প্রসেস, জয়েন্ট, পজিশন ও ত্রুটি</h1>
  <p class="lede">SMAW থেকে SAW পর্যন্ত প্রসেস, বেভেল ও ফিট-আপ মাপ, WPS-PQR-WPQ এর পার্থক্য, প্রি-হিট ও PWHT, আর ওয়েল্ডের ত্রুটি চিনে কারণ ও প্রতিকার।</p>
</div><div class="tb">
  <div><small>কোড</small><b>ASME IX / B31.3 / AWS</b></div>
  <div><small>পড়ার সময়</small><b>৫০ মিনিট</b></div>
  <div><small>শিখবেন</small><b>প্রসেস, WPS, ত্রুটি</b></div>
  <div><small>টুল</small><b>প্রি-হিট/PWHT টেবিল</b></div>
</div></div>

<div class="sec" id="weld-process">
  <h2><span class="n">07.1</span>ওয়েল্ডিং প্রসেস</h2>
  <div class="tw"><table class="t">
    <thead><tr><th>প্রসেস</th><th>সাইটের নাম</th><th>কিভাবে কাজ করে</th><th>কোথায় ভালো</th><th>সীমাবদ্ধতা</th></tr></thead>
    <tbody>
      <tr><td>SMAW</td><td>স্টিক / আর্ক / রড</td><td>ফ্লাক্স-লেপা ইলেক্ট্রোড; ফ্লাক্স পুড়ে গ্যাস ও স্ল্যাগ তৈরি করে</td><td>সাইট, বাইরে, বাতাসে, সব পজিশন, সব সাইজ</td><td>ধীর, স্ল্যাগ পরিষ্কার লাগে, লো-হাইড্রোজেন রডের যত্ন দরকার</td></tr>
      <tr><td>GTAW</td><td>TIG / আর্গন</td><td>টাংস্টেন ইলেক্ট্রোড আর্ক করে, আলাদা ফিলার রড হাতে দেওয়া হয়, আর্গন গ্যাস</td><td>রুট পাস, পাতলা পাইপ, SS, অ্যালয়, উচ্চ মান</td><td>ধীর, বাতাসে গ্যাস উড়ে যায়, দক্ষ ওয়েল্ডার লাগে</td></tr>
      <tr><td>GMAW</td><td>MIG / MAG / CO₂</td><td>তারের কয়েল অটো ফিড, CO₂ বা Ar+CO₂ গ্যাস</td><td>শপ ফ্যাব্রিকেশন, স্ট্রাকচার, দ্রুত</td><td>শর্ট-সার্কিট মোডে লেক অফ ফিউশন ঝুঁকি; বাতাসে সমস্যা</td></tr>
      <tr><td>FCAW</td><td>ফ্লাক্স কোর</td><td>ফাঁপা তারের ভেতরে ফ্লাক্স; গ্যাস-শিল্ডেড বা সেলফ-শিল্ডেড</td><td>ফিল ও ক্যাপ, মোটা পাইপ ও স্ট্রাকচার, উচ্চ ডিপোজিশন</td><td>স্ল্যাগ ও ধোঁয়া; প্রজেক্টে অনুমোদন লাগে</td></tr>
      <tr><td>SAW</td><td>সাবমার্জড আর্ক</td><td>দানাদার ফ্লাক্সের নিচে আর্ক, মেশিনে চলে</td><td>শপে ঘোরানো (rolled) বড় পাইপ, প্লেট, ভেসেল</td><td>শুধু ফ্ল্যাট/১G পজিশন</td></tr>
    </tbody>
  </table></div>
  <div class="callout"><b class="h">প্রচলিত কম্বিনেশন</b>পাইপিংয়ে সবচেয়ে বেশি দেখা যায় <b>GTAW রুট + SMAW ফিল ও ক্যাপ</b>। SS ও পাতলা পাইপে পুরোটা GTAW। শপে বড় স্পুলে GTAW রুট + FCAW/SAW ফিল।</div>
</div>

<div class="sec" id="weld-joint">
  <h2><span class="n">07.2</span>বাট জয়েন্ট বেভেল ও ফিট-আপ মাপ</h2>
  <div class="grid g2">
    <div class="card"><svg viewBox="0 0 320 170" role="img" aria-label="সিঙ্গেল ভি বাট জয়েন্টের মাপ">
      <path d="M10 60 H136 L150 60 L150 0" fill="none"/>
      <path d="M10 50 H122 L146 120 V140 H10 Z" class="fl"/>
      <path d="M310 50 H198 L174 120 V140 H310 Z" class="fl"/>
      <path d="M146 120 H174" stroke="var(--accent)" stroke-width="1.5"/>
      <path d="M146 50 V20 M122 50 L112 20" stroke="var(--ink-3)" stroke-dasharray="3 3"/>
      <text x="96" y="16" class="txa">37.5° ± 2.5°</text>
      <path d="M146 152 H174 M146 147 v10 M174 147 v10" stroke="var(--ink)"/><text x="132" y="168" class="tx">রুট গ্যাপ ২–৪</text>
      <path d="M180 120 V140" stroke="var(--accent)" stroke-width="4"/><text x="188" y="134" class="tx">রুট ফেস ১–২</text>
      <text x="20" y="96" class="tx">t = ওয়াল থিকনেস</text>
      <path d="M225 40 L210 40" stroke="var(--ink-3)"/><text x="232" y="44" class="tx">ইনক্লুডেড ৭৫°</text>
    </svg></div>
    <div class="card">
      <h4>সাধারণ ফিট-আপ মাপ (SMAW/GTAW)</h4>
      <div class="tw"><table class="t dense"><tbody>
        <tr><td>বেভেল কোণ</td><td>৩৭.৫° ± ২.৫° (ইনক্লুডেড ৭৫°); ASME B16.25</td></tr>
        <tr><td>রুট ফেস (land)</td><td>১.৬ ± ০.৮ মিমি</td></tr>
        <tr><td>রুট গ্যাপ</td><td>২–৪ মিমি (WPS অনুযায়ী; GTAW রুটে সাধারণত ২–৩)</td></tr>
        <tr><td>হাই-লো (মিসঅ্যালাইনমেন্ট)</td><td>সাধারণত ≤ ১.৬ মিমি ভেতরে (প্রজেক্ট স্পেক); বেশি হলে ভেতর থেকে ১:৪ টেপারে ঘষে মেলাতে হয়</td></tr>
        <tr><td>মোটা দেয়াল (&gt; ২০–২২ মিমি)</td><td>কম্পাউন্ড বেভেল: নিচে ৩৭.৫°, উপরে ১০° (ওয়েল্ড মেটাল কম লাগে)</td></tr>
        <tr><td>অসমান থিকনেস</td><td>পুরু দিকটি ১:৪ (প্রায় ১৪°) ঢালে কেটে পাতলাটার সমান করুন (B31.3 ফিগার 328.4.3)</td></tr>
        <tr><td>ট্যাক ওয়েল্ড</td><td>৬" পর্যন্ত সাধারণত ৩–৪টি, দৈর্ঘ্য ১০–২৫ মিমি; একই কোয়ালিফায়েড ওয়েল্ডার ও WPS; দুই মাথা গ্রাইন্ড করে ফেদার করুন</td></tr>
      </tbody></table></div>
    </div>
  </div>
  <div class="grid g3">
    <div class="card"><h4>বাট ওয়েল্ড <span class="en">BW</span></h4><p>দুই প্রান্ত মুখোমুখি, পুরো পুরুত্ব জুড়ে গলে মিশে যায় (full penetration)। RT/UT করা যায়।</p></div>
    <div class="card"><h4>ফিলেট ওয়েল্ড <span class="en">FW / SW</span></h4><p>দুটি তল ৯০° এ মিলিত, ত্রিভুজ আকারে ওয়েল্ড। সকেট ওয়েল্ড, স্লিপ-অন, সাপোর্ট, প্যাড। মাপ লেগ-লেংথ দিয়ে।</p></div>
    <div class="card"><h4>ব্রাঞ্চ কানেকশন <span class="en">Set-on / Set-in</span></h4><p><b>সেট-অন:</b> ব্রাঞ্চ পাইপের মাথা মূল পাইপের গায়ে বসে। <b>সেট-ইন:</b> ব্রাঞ্চ ভেতরে ঢোকে। ফিশমাউথ (স্যাডল) কাট দরকার; ক্যালকুলেটর দেখুন।</p></div>
  </div>
</div>

<div class="sec" id="weld-position">
  <h2><span class="n">07.3</span>ওয়েল্ডিং পজিশন</h2>
  <div class="grid g3">
    <div class="card"><span class="k">1G</span><h4>পাইপ শোয়ানো, ঘোরানো হয়</h4><p>ওয়েল্ডার উপরে থেকে কাজ করে, পাইপ রোলারে ঘোরে। সবচেয়ে সহজ, শপে।</p></div>
    <div class="card"><span class="k">2G</span><h4>পাইপ খাড়া, জয়েন্ট আনুভূমিক</h4><p>ওয়েল্ড চারপাশে সমতল লাইনে ঘোরে। গলিত ধাতু নিচে পড়তে চায়।</p></div>
    <div class="card"><span class="k">5G</span><h4>পাইপ শোয়ানো, স্থির</h4><p>নিচ থেকে উপরে (uphill) দুই পাশে; ওভারহেড, ভার্টিক্যাল, ফ্ল্যাট সব একসাথে।</p></div>
    <div class="card"><span class="k">6G</span><h4>পাইপ ৪৫° কাত, স্থির</h4><p>সবচেয়ে কঠিন। 6G পাস করলে পাইপের সব পজিশনে (1G, 2G, 5G, 6G) কোয়ালিফাই।</p></div>
    <div class="card"><span class="k">6GR</span><h4>6G + রেস্ট্রিকশন রিং</h4><p>পাশে বাধা রিং থাকে; T, K, Y ব্রাঞ্চ কানেকশনের জন্য।</p></div>
    <div class="card"><span class="k">1F–4F</span><h4>ফিলেট পজিশন</h4><p>1F ফ্ল্যাট, 2F হরাইজন্টাল, 3F ভার্টিক্যাল, 4F ওভারহেড। প্লেটে G ও F দুটোই আছে।</p></div>
  </div>
</div>

<div class="sec" id="weld-docs">
  <h2><span class="n">07.4</span>WPS, PQR, WPQ: তিনটি কাগজ</h2>
  <div class="grid g3">
    <div class="card"><span class="k">WELDING PROCEDURE SPECIFICATION</span><h4>WPS: রেসিপি</h4><p>কিভাবে ওয়েল্ড করবেন: প্রসেস, বেস মেটাল (P-নম্বর), থিকনেস রেঞ্জ, ফিলার (F ও A নম্বর), প্রি-হিট, ইন্টারপাস, PWHT, গ্যাস, কারেন্ট, ভোল্টেজ, ট্রাভেল স্পিড। <b>ওয়েল্ডারের কাছে ও জয়েন্টে এই WPS থাকতে হবে।</b></p></div>
    <div class="card"><span class="k">PROCEDURE QUALIFICATION RECORD</span><h4>PQR: প্রমাণ</h4><p>WPS টি যে কাজ করে তার পরীক্ষার রেকর্ড: টেস্ট কুপন ওয়েল্ড করে টেনসাইল, বেন্ড, (দরকার হলে) ইমপ্যাক্ট ও হার্ডনেস টেস্টের ফলাফল। একটি WPS এক বা একাধিক PQR দিয়ে সমর্থিত।</p></div>
    <div class="card"><span class="k">WELDER PERFORMANCE QUALIFICATION</span><h4>WPQ: ওয়েল্ডারের লাইসেন্স</h4><p>নির্দিষ্ট ওয়েল্ডার কোন প্রসেস, পজিশন, ডায়া ও থিকনেস রেঞ্জ, F-নম্বরে কাজ করতে পারবেন তার সনদ। <b>৬ মাস</b> ওই প্রসেসে কাজ না করলে মেয়াদ শেষ (ASME IX, continuity)।</p></div>
  </div>
  <div class="tw"><table class="t">
    <thead><tr><th>নম্বর</th><th>কী বোঝায়</th><th>উদাহরণ</th></tr></thead>
    <tbody>
      <tr><td>P-No.</td><td>বেস মেটালের গ্রুপ (ওয়েল্ডেবিলিটি অনুযায়ী)</td><td>P1 = CS · P3 = C-½Mo · P4 = 1¼Cr · P5A = 2¼Cr · P5B = 5Cr/9Cr · P15E = P91 · P8 = অস্টেনিটিক SS · P10H = ডুপ্লেক্স · P34 = Cu-Ni · P41–P47 = নিকেল অ্যালয়</td></tr>
      <tr><td>F-No.</td><td>ফিলার মেটালের ব্যবহারযোগ্যতার গ্রুপ (ওয়েল্ডার কোয়ালিফিকেশনে)</td><td>F3 = E6010 (সেলুলোজিক) · F4 = E7018 (লো-হাইড্রোজেন) · F5 = SS ইলেক্ট্রোড · F6 = সব সলিড তার/রড (ER70S, ER308L)</td></tr>
      <tr><td>A-No.</td><td>ওয়েল্ড মেটালের রাসায়নিক গঠন</td><td>A1 = CS · A3 = Cr-Mo (½Mo) · A4/A5 = Cr-Mo · A8 = অস্টেনিটিক SS</td></tr>
    </tbody>
  </table></div>
</div>

<div class="sec" id="weld-heat">
  <h2><span class="n">07.5</span>প্রি-হিট, ইন্টারপাস ও PWHT</h2>
  <div class="prose">
    <p><b>প্রি-হিট</b>: ওয়েল্ডের আগে জয়েন্টের দুই পাশে (কমপক্ষে ৭৫ মিমি বা ৩×t এলাকা) গরম করা। উদ্দেশ্য: হাইড্রোজেন বের করা, ঠান্ডা হওয়ার গতি কমানো, যাতে শক্ত-ভঙ্গুর গঠন ও ফাটল না হয়। তাপমাত্রা মাপুন <b>টেম্প-স্টিক (টেম্পিলস্টিক)</b> বা ডিজিটাল থার্মোমিটার দিয়ে।</p>
    <p><b>ইন্টারপাস</b>: দুই পাসের মাঝে জয়েন্টের সর্বোচ্চ তাপমাত্রা। SS ও ডুপ্লেক্সে সাধারণত ≤ ১৫০–১৭৫°C, যাতে ক্ষয়-প্রতিরোধ নষ্ট না হয়।</p>
    <p><b>PWHT (Post Weld Heat Treatment)</b>: ওয়েল্ডের পর নিয়ন্ত্রিত গতিতে গরম করে নির্দিষ্ট সময় রেখে আবার ধীরে ঠান্ডা করা। এতে অবশিষ্ট টান (residual stress) কমে আর হার্ডনেস কমে। ইলেকট্রিক সিরামিক প্যাড + থার্মোকাপল + রেকর্ডার চার্ট দিয়ে করা হয়।</p>
  </div>
  <div class="tw"><table class="t">
    <thead><tr><th>P-No. / ম্যাটেরিয়াল</th><th>প্রস্তাবিত ন্যূনতম প্রি-হিট</th><th>PWHT কখন লাগে</th><th>PWHT তাপমাত্রা</th></tr></thead>
    <tbody>
      <tr><td>P1 · কার্বন স্টিল</td><td>১০°C; t &gt; ২৫ মিমি বা উচ্চ কার্বন হলে ৭৯°C</td><td>t &gt; ১৯ মিমি (বা সার্ভিস অনুযায়ী, যেমন কস্টিক, অ্যামাইন, সাওয়ার)</td><td>৫৯৫–৬৫০°C</td></tr>
      <tr><td>P3 · C-½Mo (P1)</td><td>৭৯°C</td><td>t &gt; ১৯ মিমি</td><td>৫৯৫–৭২০°C</td></tr>
      <tr><td>P4 · 1¼Cr-½Mo (P11)</td><td>১৪৯°C</td><td>t &gt; ১৩ মিমি (প্রায় সবসময়)</td><td>৬৫০–৭০৫°C</td></tr>
      <tr><td>P5A · 2¼Cr-1Mo (P22)</td><td>১৭৭°C</td><td>প্রায় সবসময়</td><td>৬৭৫–৭৬০°C</td></tr>
      <tr><td>P5B · 5Cr / 9Cr</td><td>১৭৭–২০৪°C</td><td>সবসময়</td><td>৬৭৫–৭৬০°C</td></tr>
      <tr><td>P15E · P91</td><td>২০০–২০৪°C</td><td>সব থিকনেসে</td><td>৭৩০–৭৭৫°C (তার আগে ঠান্ডা করে মার্টেনসাইট রূপান্তর সম্পূর্ণ করতে হয়)</td></tr>
      <tr><td>P8 · অস্টেনিটিক SS</td><td>লাগে না (১০°C)</td><td>সাধারণত না</td><td>—</td></tr>
      <tr><td>P10H · ডুপ্লেক্স</td><td>লাগে না</td><td>না (ইন্টারপাস ≤ ১৫০°C)</td><td>—</td></tr>
    </tbody>
  </table></div>
  <p class="tcap">ASME B31.3 টেবিল ৩৩০.১.১ ও ৩৩১.১.১ ভিত্তিক আনুমানিক মান; হোল্ডিং সময় সাধারণত প্রতি ২৫ মিমি থিকনেসে ১ ঘণ্টা (ন্যূনতম ১ ঘণ্টা)। <b>চূড়ান্ত মান সবসময় অনুমোদিত WPS ও প্রজেক্ট স্পেকে।</b></p>
  <div class="callout warn"><b class="h">PWHT সাইটে সুপারভাইজারের দায়িত্ব</b>থার্মোকাপল সংখ্যা ও অবস্থান (প্রক্রিয়া অনুযায়ী), হিটিং ব্যান্ডের প্রস্থ, ইনসুলেশন, গরম ও ঠান্ডা করার হার (সাধারণত ≤ ২০০–২২০°C/ঘণ্টা, ৪০০°C এর উপরে), চার্ট রেকর্ডারে জয়েন্ট নম্বর লেখা, আর PWHT এর পর হার্ডনেস টেস্ট (সাধারণত CS ≤ ২০০ HB, P11/P22 ≤ ২২৫–২৪১ HB) নিশ্চিত করা। PWHT এর পর কোনো ওয়েল্ডিং (এমনকি সাপোর্ট লাগও) নিষিদ্ধ।</div>
</div>

<div class="sec" id="weld-heatinput">
  <h2><span class="n">07.6</span>হিট ইনপুট</h2>
  <div class="prose">
    <p><b>হিট ইনপুট (kJ/মিমি) = (ভোল্টেজ × অ্যাম্পিয়ার × ৬০) ÷ (ট্রাভেল স্পিড মিমি/মিনিট × ১০০০)</b>। GTAW তে দক্ষতা ফ্যাক্টর ০.৬, SMAW ০.৮ গুণ করা হয় (ASME IX এ ফ্যাক্টর ছাড়া রেকর্ড করা হয়)।</p>
    <p>LTCS (ইমপ্যাক্ট টেস্টেড) ও ডুপ্লেক্সে WPS এ সর্বোচ্চ হিট ইনপুট বেঁধে দেওয়া থাকে। বেশি হলে টাফনেস কমে, কম হলে ডুপ্লেক্সে ফেরাইট বেড়ে যায়। ক্যালকুলেটর বিভাগে হিসাব আছে।</p>
  </div>
</div>

<div class="sec" id="weld-defects">
  <h2><span class="n">07.7</span>ওয়েল্ডের ত্রুটি: চেনা, কারণ, প্রতিকার</h2>
  <div class="grid g2">
    <div class="fig"><div class="pic"><svg viewBox="0 0 200 100" aria-label="পোরোসিটি"><path d="M20 70 H70 L90 30 H110 L130 70 H180 V90 H20 Z" class="fl"/><path d="M70 70 L90 30 H110 L130 70 Z" class="fm"/><g fill="var(--panel)" stroke="var(--ink)"><circle cx="95" cy="50" r="4"/><circle cx="106" cy="58" r="3"/><circle cx="100" cy="40" r="2.5"/><circle cx="110" cy="44" r="2"/></g></svg></div><div class="bd">
      <h4>পোরোসিটি <span class="en">Porosity · ছিদ্র</span></h4>
      <p><b>কারণ:</b> ভেজা ইলেক্ট্রোড, তেল/রঙ/মরিচা, বাতাসে গ্যাস উড়ে যাওয়া, লম্বা আর্ক, ভুল গ্যাস ফ্লো।</p>
      <p><b>প্রতিকার:</b> রড বেক করে কুইভারে রাখা, জয়েন্ট ২৫ মিমি পর্যন্ত চকচকে পরিষ্কার, উইন্ড শিল্ড, ছোট আর্ক।</p>
    </div></div>
    <div class="fig"><div class="pic"><svg viewBox="0 0 200 100" aria-label="আন্ডারকাট"><path d="M20 60 H62 Q68 70 74 60 L90 30 H110 L126 60 Q132 70 138 60 H180 V90 H20 Z" class="fl"/><path d="M74 60 L90 30 H110 L126 60 Z" class="fm"/><path d="M62 58 L56 46 M138 58 L144 46" stroke="var(--crit)" stroke-width="2"/></svg></div><div class="bd">
      <h4>আন্ডারকাট <span class="en">Undercut</span></h4>
      <p>ওয়েল্ডের কিনারায় বেস মেটালে খাঁজ। <b>কারণ:</b> বেশি কারেন্ট, লম্বা আর্ক, ভুল রডের কোণ, দ্রুত চালানো।</p>
      <p><b>প্রতিকার:</b> কারেন্ট কমান, কিনারায় একটু থামুন (dwell)। সীমা: সাধারণত ≤ ১ মিমি ও ≤ t/৪ (B31.3 নরমাল)।</p>
    </div></div>
    <div class="fig"><div class="pic"><svg viewBox="0 0 200 100" aria-label="ইনকমপ্লিট পেনিট্রেশন"><path d="M20 30 H80 L94 80 V90 H20 Z M180 30 H120 L106 80 V90 H180 Z" class="fl"/><path d="M80 30 L120 30 L110 72 L90 72 Z" class="fm"/><path d="M94 80 H106" stroke="var(--crit)" stroke-width="3"/></svg></div><div class="bd">
      <h4>ইনকমপ্লিট পেনিট্রেশন <span class="en">IP · Lack of Penetration</span></h4>
      <p>রুটে দুই প্রান্ত পুরোপুরি গলে মেলেনি। <b>কারণ:</b> রুট গ্যাপ কম, রুট ফেস বেশি, কারেন্ট কম, মোটা রড।</p>
      <p><b>প্রতিকার:</b> সঠিক গ্যাপ/ল্যান্ড ফিট-আপে নিশ্চিত, রুটে ছোট রড (২.৫ মিমি) বা TIG। RT তে মাঝ বরাবর কালো সোজা লাইন।</p>
    </div></div>
    <div class="fig"><div class="pic"><svg viewBox="0 0 200 100" aria-label="লেক অফ ফিউশন"><path d="M20 30 H80 L96 80 V90 H20 Z M180 30 H120 L104 80 V90 H180 Z" class="fl"/><path d="M80 30 L120 30 L104 80 H96 Z" class="fm"/><path d="M82 36 L92 66" stroke="var(--crit)" stroke-width="3"/></svg></div><div class="bd">
      <h4>লেক অফ ফিউশন <span class="en">LOF · Lack of Fusion</span></h4>
      <p>ওয়েল্ড মেটাল বেভেলের দেয়াল বা আগের পাসের সাথে মেশেনি। <b>কারণ:</b> কম কারেন্ট, দ্রুত চালানো, স্ল্যাগ না সরানো, GMAW শর্ট-সার্কিট মোড।</p>
      <p><b>প্রতিকার:</b> সঠিক কারেন্ট, রডের কোণ বেভেলের দিকে, প্রতিটি পাস গ্রাইন্ড/ব্রাশ। UT তে ভালো ধরা পড়ে।</p>
    </div></div>
    <div class="fig"><div class="pic"><svg viewBox="0 0 200 100" aria-label="স্ল্যাগ ইনক্লুশন"><path d="M20 30 H80 L94 80 V90 H20 Z M180 30 H120 L106 80 V90 H180 Z" class="fl"/><path d="M80 30 L120 30 L106 80 H94 Z" class="fm"/><path d="M92 50 L102 46 L108 54 L98 58 Z" fill="var(--ink)"/></svg></div><div class="bd">
      <h4>স্ল্যাগ ইনক্লুশন <span class="en">Slag Inclusion</span></h4>
      <p>পাসের মাঝে স্ল্যাগ আটকে আছে। <b>কারণ:</b> পাসের মাঝে স্ল্যাগ পরিষ্কার না করা, উঁচু-নিচু (convex) বিড, কম কারেন্ট।</p>
      <p><b>প্রতিকার:</b> প্রতি পাসে চিপিং ও ওয়্যার ব্রাশ, খাঁজ থাকলে গ্রাইন্ড। RT তে অনিয়মিত কালো দাগ।</p>
    </div></div>
    <div class="fig"><div class="pic"><svg viewBox="0 0 200 100" aria-label="ক্র্যাক"><path d="M20 60 H74 L90 30 H110 L126 60 H180 V90 H20 Z" class="fl"/><path d="M74 60 L90 30 H110 L126 60 Z" class="fm"/><path d="M100 32 L96 42 L104 50 L98 60 L102 70" fill="none" stroke="var(--crit)" stroke-width="2.5"/></svg></div><div class="bd">
      <h4>ক্র্যাক <span class="en">Crack · ফাটল</span></h4>
      <p>সবচেয়ে বিপজ্জনক; কোনো দৈর্ঘ্যেই গ্রহণযোগ্য নয়। <b>ধরন:</b> হট ক্র্যাক (মাঝ বরাবর), কোল্ড/হাইড্রোজেন ক্র্যাক (HAZ এ, ঘণ্টা পরে দেখা দেয়), ক্রেটার ক্র্যাক (শেষ মাথায়)।</p>
      <p><b>প্রতিকার:</b> প্রি-হিট, লো-হাইড্রোজেন রড, ধীরে ঠান্ডা, ক্রেটার ভরাট করে আর্ক থামানো, সঠিক ফিলার।</p>
    </div></div>
    <div class="fig"><div class="pic"><svg viewBox="0 0 200 100" aria-label="অতিরিক্ত রিইনফোর্সমেন্ট ও কনকেভিটি"><path d="M20 50 H180 V90 H20 Z" class="fl"/><path d="M76 50 Q100 4 124 50 Z" class="fm"/><path d="M130 30 H160" stroke="var(--crit)" stroke-width="2"/><text x="132" y="24" class="tx">বেশি উঁচু</text></svg></div><div class="bd">
      <h4>অতিরিক্ত রিইনফোর্সমেন্ট / রুট কনকেভিটি <span class="en">Excess Cap · Suck-back</span></h4>
      <p>ক্যাপ খুব উঁচু হলে স্ট্রেস কনসেন্ট্রেশন হয়। B31.3 নরমাল সার্ভিসে সীমা: t ≤ ৬ মিমি → ১.৫ মিমি; ≤ ১৩ → ৩ মিমি; ≤ ২৫ → ৪ মিমি; &gt; ২৫ → ৫ মিমি। ভেতরে রুট বসে গেলে (concavity) পাইপের থিকনেসের চেয়ে কম হতে পারবে না।</p>
    </div></div>
    <div class="fig"><div class="pic"><svg viewBox="0 0 200 100" aria-label="বার্ন থ্রু ও স্প্যাটার"><path d="M20 40 H86 L92 70 H108 L114 40 H180 V80 H20 Z" class="fl"/><path d="M92 70 Q100 96 108 70" class="fm"/><g fill="var(--ink)"><circle cx="40" cy="34" r="2"/><circle cx="56" cy="30" r="1.6"/><circle cx="150" cy="33" r="2"/><circle cx="140" cy="28" r="1.4"/></g></svg></div><div class="bd">
      <h4>বার্ন-থ্রু, এক্সেস পেনিট্রেশন, স্প্যাটার, আর্ক স্ট্রাইক</h4>
      <p><b>বার্ন-থ্রু</b>: বেশি গ্যাপ/কারেন্টে ভেতরে গর্ত বা ঝুলে পড়া। <b>স্প্যাটার</b>: আশেপাশে ধাতুর ফোঁটা; গ্রাইন্ড করে সরান। <b>আর্ক স্ট্রাইক</b>: জয়েন্টের বাইরে রড ঠুকে আর্ক জ্বালানো; ছোট শক্ত দাগ থেকে ফাটল শুরু হয়, তাই নিষিদ্ধ। দাগ গ্রাইন্ড করে MT/PT করতে হয়।</p>
    </div></div>
  </div>
</div>

<div class="sec" id="weld-ss">
  <h2><span class="n">07.8</span>স্টেইনলেস ও অ্যালয় ওয়েল্ডিংয়ের বিশেষ নিয়ম</h2>
  <ul class="l">
    <li><b>ব্যাক পার্জিং:</b> SS, ডুপ্লেক্স, P91, নিকেল অ্যালয় রুট ও দ্বিতীয় পাস পর্যন্ত ভেতরে আর্গন দিয়ে বাতাস সরাতে হয়। অক্সিজেন মিটারে সাধারণত &lt; ০.১% (১০০০ ppm), কড়া কাজে &lt; ০.০৫%। পার্জ ড্যাম (পানিতে গলে যায় এমন কাগজ/ফোম) দুই পাশে দিন।</li>
    <li><b>হিট টিন্ট রং:</b> রুটের ভেতরে খড়ের মতো হালকা হলুদ ঠিক আছে; গাঢ় নীল, বেগুনি, কালো = পার্জ খারাপ, ক্ষয় প্রতিরোধ নষ্ট। পিকলিং বা কেটে আবার করতে হতে পারে।</li>
    <li><b>আলাদা টুল:</b> SS এর জন্য SS ব্রাশ ও আয়রন-ফ্রি ডিস্ক; কার্বন স্টিলের ধুলো লাগলে SS এ মরিচার দাগ (ফ্রি আয়রন কন্টামিনেশন)।</li>
    <li><b>পানি:</b> SS হাইড্রোটেস্টে ক্লোরাইড ≤ ৫০ ppm পানি (অনেক প্রজেক্ট), পরে শুকিয়ে ফেলুন।</li>
    <li><b>থিনিং ও মার্কার:</b> ক্লোরাইড ও সালফার মুক্ত মার্কার ব্যবহার করুন। গ্যালভানাইজড স্টিল SS এর উপর ওয়েল্ড বা গরম অবস্থায় ছোঁবে না (জিংক এমব্রিটলমেন্ট)।</li>
  </ul>
</div>
</section>
